Repository: cpngfan-ui/bosch-etch-virtual-metrology

# BOSCH Etch Virtual Metrology

Predicting mean silicon etch depth from the sensor trace of a completed BOSCH etch run.
The public dataset has 88 labeled wafers from 10 lots on one 200 mm tool, with 31 process
channels and 89 metrology sites per wafer.

I compared eight model setups using leave-one-lot-out validation. Elastic Net had the
lowest macro-lot MAE, **0.0921 µm**. Ridge, the reference model for the feature analysis,
reached **0.1239 µm**. The models use the full run trace, so predictions are made after
etching, before the physical measurement is returned.

## Data

The [source dataset](https://doi.org/10.5281/zenodo.17122442) includes 96 process traces.
88 can be matched to complete metrology maps; those are the runs used here.
Each trace has about 3,200 timestamps at 5 Hz and covers 100 etch/passivation cycles.
The target is the arithmetic mean of the 89 published `si_etch` values for that wafer.

Here is one run, `2024-07-02_01`. On the left are two gas-flow readbacks and the detected
cycle boundaries. On the right are the measurements used to calculate its target.
The 89 sites and thousands of timestamps still give us one labeled sample per wafer.
Wafers in a lot share conditioning and chamber history, so I keep each lot together
when splitting the data.

File schemas, channel definitions, missing runs, and the target calculation are in
[data/DATA_STRUCTURE.md](data/DATA_STRUCTURE.md).

## Features and validation

I keep the longest contiguous timestamp block in each trace, detect the repeating cycles,
and summarize cycles 2–99 to reduce the effect of startup and shutdown. This gives 81
features per wafer.

| Features | Count |
| --- | ---: |
| Cycle summaries of gas, pressure, helium, and RF readbacks | 56 |
| Phase durations, cycle timing, and startup behavior | 10 |
| Levels and drift of thermal or slow-flow channels | 10 |
| Conditioning and wafer order | 5 |

The cycle summaries capture signal level, the contrast between phases, variability of
that contrast, and change from early to late cycles. `Gas4Flow` and `Gas5Flow` mark the
phases. Their chemical identities are not given in the public files.

There are only 88 labeled runs, so I used cycle summaries with regularized regression
and a few nonlinear baselines. I haven't trained a sequence neural network on these data.

Each outer fold holds out one lot and trains on the other nine. Hyperparameter tuning
uses a second leave-one-lot-out loop within those nine lots. Preprocessing is fitted
inside the training folds, including imputation, scaling, and PCA where used.

Macro-lot MAE is the average of the ten held-out-lot MAEs; each lot gets equal weight.
The intervals in the figure come from 10,000 bootstrap samples of whole lots.

Implementation in [features.py](src/bosch_vm/features.py),
[config.yaml](experiments/mean_si_etch/config.yaml),
[experiment plan](experiments/mean_si_etch/EXPERIMENT_PLAN.md).

## Results

All scores below use outer-fold predictions.

| Model | Macro-lot MAE (µm) | Pooled RMSE (µm) | Out-of-fold R² |
| --- | ---: | ---: | ---: |
| Elastic Net | 0.0921 | 0.1151 | 0.917 |
| PLS | 0.1112 | 0.1415 | 0.875 |
| Cycle-feature Ridge | 0.1239 | 0.1556 | 0.848 |
| Extra Trees | 0.1400 | 0.1640 | 0.832 |
| PCA + Gaussian process | 0.1633 | 0.2101 | 0.724 |
| RBF-SVR | 0.1756 | 0.2209 | 0.694 |
| Context-only Ridge | 0.1958 | 0.2447 | 0.625 |
| Training-mean baseline | 0.3475 | 0.4044 | -0.024 |

Elastic Net beat Ridge on 9 of 10 lots. PLS also did well; the nonlinear models did not
improve on the linear models in this comparison. These model families were compared on
the same ten outer folds, so the ranking still needs checking on new lots.

A few results from the Ridge analysis

- Using only conditioning and wafer order raised macro-lot MAE by 0.0719 µm. Error was
  higher on all ten lots.
- Removing RF/power features raised macro-lot MAE by 0.0519 µm, with higher error on
  nine lots. These measurements help prediction; the ablation doesn't tell us what
  would happen if an RF setting were changed.
- Switching to `RobustScaler` lowered macro-lot MAE by 0.0188 µm. This was a sensitivity
  check, so the scaler needs to be included in a new nested comparison before choosing it.

The [report](reports/wafer_mean_si_etch_lolo_v1.md) has per-lot errors, residual plots,
coefficient analysis, and uncertainty checks. Run notes are in the
[experiment log](experiments/mean_si_etch/EXPERIMENT_LOG.md).

## Files

- [src/bosch_vm/](src/bosch_vm/) data loading, features, models, evaluation, and reporting
- [experiments/](experiments/) configuration and run notes
- [tests/](tests/) data checks, split and leakage checks, metrics, CLI, and reporting tests
- [results/](results/) saved predictions, metrics, and split assignments
- [references/](references/) papers and documentation used for this analysis

File: experiments/mean_si_etch/EXPERIMENT_LOG.md
# Experiment Log: Wafer-Mean Silicon Etch Depth

## 2026-08-30 — Data preparation

- Downloaded the core files from Zenodo record 17122442 and verified their published MD5
  checksums. The raw files were not modified.
- Reconciled 100 planned wafers, 96 published process runs, and 88 runs with a matched
  89-site target map.
- Confirmed that all 96 process traces contain 100 detected cycle anchors and that all 88
  labeled wafers pass the feature-extraction checks.
- Built 81 predictors: 56 cycle-response, 10 timing, 10 slow-state, and 5 context features.
- Kept lot/date identifiers for grouping only.
- Saved the cohort, target-lineage audit, feature QA, model table, feature dictionary, and
  artifact hashes under `data/processed/wafer_mean_si_etch_lolo_v1/`.

## 2026-08-30 — Nested leave-one-lot-out benchmark

Command:

```bash
bosch-vm run \
  --config experiments/mean_si_etch/config.yaml \
  --n-jobs -1
```

Every number below comes from outer leave-one-lot-out predictions. Hyperparameter search in
each outer fold used only the nine training lots.

| Model | Macro-lot MAE (µm) | Pooled RMSE (µm) | OOF R² |
|---|---:|---:|---:|
| Elastic Net | 0.0921 | 0.1151 | 0.917 |
| PLS | 0.1112 | 0.1415 | 0.875 |
| Cycle-feature Ridge | 0.1239 | 0.1556 | 0.848 |
| Extra Trees | 0.1400 | 0.1640 | 0.832 |
| PCA + GPR | 0.1633 | 0.2101 | 0.724 |
| RBF-SVR | 0.1756 | 0.2209 | 0.694 |
| Context-only Ridge | 0.1958 | 0.2447 | 0.625 |
| Training-mean baseline | 0.3475 | 0.4044 | -0.024 |

Cycle-feature Ridge selected `alpha=10` for the all-data refit and in 8 of 10 outer folds.
Its lot-cluster bootstrap interval for macro-lot MAE was 0.0985–0.1475 µm. Context-only
Ridge was worse on all ten held-out lots; its paired macro-lot MAE was 0.0719 µm higher
(95% lot-cluster interval 0.0457–0.1020).

Elastic Net had lower MAE than cycle-feature Ridge on 9 of 10 lots, with a paired macro-lot
difference of -0.0319 µm (95% interval -0.0503 to -0.0158). That comparison uses the same
outer predictions used to compare the model families, so it is evidence for a follow-up
candidate rather than an independent performance confirmation.

## 2026-08-30 — Sensitivity and uncertainty

- Removing the RF/power feature block increased macro-lot MAE by 0.0519 µm and was worse on
  9 of 10 lots. This measures model reliance, not a causal process effect.
- Replacing `StandardScaler` with `RobustScaler` reduced macro-lot MAE by 0.0188 µm and was
  better on 8 of 10 lots.
- Recomputing the target from direct post-oxide measurements shifted wafer means by
  -0.0403 µm on average and by as much as 0.2881 µm for one wafer.
- Gaussian-process intervals were under-calibrated: nominal 80%, 90%, and 95% intervals
  covered 65.9%, 78.4%, and 84.1% of held-out wafers.

## 2026-08-30 — Verification

- `python -m pytest -q`: 32 tests passed after the package rename and public-repository cleanup.
- `ruff check src tests scripts`: passed.
- Each model run saved fold assignments, inner search scores, selected parameters,
  out-of-fold predictions, per-lot metrics, bootstrap intervals, and a final all-data refit.
- The compact public result tables and figures are regenerated by
  `scripts/generate_analysis_artifacts.py`.

Open work includes a nested model-family selection benchmark, calibrated uncertainty, and a
spatial model for the complete 89-site map. A pre-run recipe optimizer would require a
separate dataset with genuinely controllable recipe settings.
